Repository: phelpsforpresident/MIC-XRD-Polymer

File: visualization/Vis_data_01_06.json (part 1 of 26)
[{"percent_orthorhombic": 38.82536397087345, "pic": "SAXS_1_0000.png", "Stress_MPa": 0.2269292340456087, "sample": "SAXS_01", "Strain": 0.0, "points": [-6.650700092315674, -27.559391021728516, -3.3186655044555664, -6.2071757316589355, 9.795357704162598, -8.763747215270996, -0.4277883470058441], "percent_crystallinity": 38.82713966633084, "time": 0, "percent_monoclinic": 0.0017756954573872122}, {"percent_orthorhombic": 38.77250251010939, "pic": "SAXS_1_0001.png", "Stress_MPa": 1.1148629619841364, "sample": "SAXS_01", "Strain": 0.013793, "points": [-6.935876369476318, -27.49977684020996, -3.018857479095459, -6.05525016784668, 10.003605842590332, -9.216058731079102, -0.46476081013679504], "percent_crystallinity": 38.77426529778802, "time": 1, "percent_monoclinic": 0.0017627876786259174}, {"percent_orthorhombic": 38.77179245672549, "pic": "SAXS_1_0002.png", "Stress_MPa": 1.4556158994705055, "sample": "SAXS_01", "Strain": 0.026971, "points": [-6.841216564178467, -27.557790756225586, -3.0629143714904785, -6.089773178100586, 10.077377319335938, -9.214496612548828, -0.5885361433029175], "percent_crystallinity": 38.773546623841, "time": 2, "percent_monoclinic": 0.0017541671155006232}, {"percent_orthorhombic": 38.68281114677435, "pic": "SAXS_1_0003.png", "Stress_MPa": 1.6759745211726476, "sample": "SAXS_01", "Strain": 0.041037, "points": [-6.967108249664307, -27.53304100036621, -2.158601999282837, -5.860440731048584, 10.141901016235352, -9.672048568725586, -0.85966956615448], "percent_crystallinity": 38.684537815112215, "time": 3, "percent_monoclinic": 0.0017266683378665646}, {"percent_orthorhombic": 38.777938810916545, "pic": "SAXS_1_0004.png", "Stress_MPa": 1.8883038813552782, "sample": "SAXS_01", "Strain": 0.054557, "points": [-6.824939727783203, -27.5736141204834, -2.9897642135620117, -6.120057582855225, 9.981264114379883, -9.216599464416504, -0.48598402738571167], "percent_crystallinity": 38.77969916376027, "time": 4, "percent_monoclinic": 0.0017603528437293114}, {"percent_orthorhombic": 38.81003082382317, "pic": "SAXS_1_0005.png", "Stress_MPa": 2.094834330440484, "sample": "SAXS_01", "Strain": 0.068418, "points": [-6.690169334411621, -27.53453254699707, -3.0990376472473145, -6.1338067054748535, 9.95954704284668, -9.154274940490723, -0.5310461521148682], "percent_crystallinity": 38.81181371983996, "time": 5, "percent_monoclinic": 0.0017828960167880611}, {"percent_orthorhombic": 38.82808096451868, "pic": "SAXS_1_0006.png", "Stress_MPa": 2.247836369395615, "sample": "SAXS_01", "Strain": 0.081801, "points": [-6.75399112701416, -27.477346420288086, -3.3312418460845947, -6.292303085327148, 9.859586715698242, -8.7982816696167, -0.44998636841773987], "percent_crystallinity": 38.82986237898717, "time": 6, "percent_monoclinic": 0.0017814144684876493}, {"percent_orthorhombic": 38.7995339207232, "pic": "SAXS_1_0007.png", "Stress_MPa": 2.409804417047534, "sample": "SAXS_01", "Strain": 0.095526, "points": [-6.698135852813721, -27.498395919799805, -3.1366569995880127, -6.164641857147217, 9.968518257141113, -9.139008522033691, -0.603485643863678], "percent_crystallinity": 38.801314334651416, "time": 7, "percent_monoclinic": 0.0017804139282169885}, {"percent_orthorhombic": 38.78005871247358, "pic": "SAXS_1_0008.png", "Stress_MPa": 2.5086535477544056, "sample": "SAXS_01", "Strain": 0.10905, "points": [-7.4814348220825195, -26.979928970336914, -2.9022555351257324, -6.404261112213135, 9.296293258666992, -9.166865348815918, 0.04327002912759781], "percent_crystallinity": 38.781881837549996, "time": 8, "percent_monoclinic": 0.0018231250764136602}, {"percent_orthorhombic": 38.54591529160203, "pic": "SAXS_1_0009.png", "Stress_MPa": 2.5816306135650735, "sample": "SAXS_01", "Strain": 0.12263, "points": [-8.146376609802246, -26.61313819885254, -3.0959160327911377, -6.303898334503174, 8.407925605773926, -8.688552856445312, 0.4471363127231598], "percent_crystallinity": 38.54771594786995, "time": 9, "percent_monoclinic": 0.0018006562679245253}, {"percent_orthorhombic": 38.433949614703266, "pic": "SAXS_1_0010.png", "Stress_MPa": 2.673476443946595, "sample": "SAXS_01", "Strain": 0.13629, "points": [-8.831838607788086, -25.733997344970703, -2.5623230934143066, -6.888247966766357, 7.94837760925293, -9.231799125671387, 1.152326226234436], "percent_crystallinity": 38.4357685768636, "time": 10, "percent_monoclinic": 0.001818962160331901}, {"percent_orthorhombic": 38.278055629553805, "pic": "SAXS_1_0011.png", "Stress_MPa": 2.7464535097572638, "sample": "SAXS_01", "Strain": 0.14988, "points": [-9.537454605102539, -24.965259552001953, -1.9287822246551514, -7.198141098022461, 7.268953323364258, -9.39184856414795, 1.5489201545715332], "percent_crystallinity": 38.2799080790917, "time": 11, "percent_monoclinic": 0.0018524495378910589}, {"percent_orthorhombic": 37.99703391297097, "pic": "SAXS_1_0012.png", "Stress_MPa": 2.832411215024476, "sample": "SAXS_01", "Strain": 0.16347, "points": [-10.210132598876953, -24.23189353942871, -1.780152440071106, -7.547734260559082, 6.713137626647949, -9.471407890319824, 2.0833160877227783], "percent_crystallinity": 37.99888911084736, "time": 12, "percent_monoclinic": 0.0018551978763931155}, {"percent_orthorhombic": 37.5326023472193, "pic": "SAXS_1_0013.png", "Stress_MPa": 2.8457933175569945, "sample": "SAXS_01", "Strain": 0.17712, "points": [-10.964481353759766, -23.29168701171875, -0.2790771424770355, -7.694503307342529, 6.092203140258789, -9.471776962280273, 1.827635407447815], "percent_crystallinity": 37.53442945522783, "time": 13, "percent_monoclinic": 0.0018271080085241836}, {"percent_orthorhombic": 37.245450147430944, "pic": "SAXS_1_0014.png", "Stress_MPa": 2.8856273760954583, "sample": "SAXS_01", "Strain": 0.19078, "points": [-11.4708833694458, -22.41521644592285, -0.1980770081281662, -8.230237007141113, 5.470358371734619, -9.431675910949707, 2.29013991355896], "percent_crystallinity": 37.24732002153235, "time": 14, "percent_monoclinic": 0.0018698741014093767}, {"percent_orthorhombic": 36.84387751770445, "pic": "SAXS_1_0015.png", "Stress_MPa": 2.9331338400858997, "sample": "SAXS_01", "Strain": 0.2045, "points": [-12.189233779907227, -21.594758987426758, -0.5107510685920715, -8.644902229309082, 4.817007064819336, -9.475890159606934, 3.0097503662109375], "percent_crystallinity": 36.84575670059543, "time": 15, "percent_monoclinic": 0.0018791828909857414}, {"percent_orthorhombic": 36.55158572294182, "pic": "SAXS_1_0016.png", "Stress_MPa": 2.949058542099597, "sample": "SAXS_01", "Strain": 0.21809, "points": [-12.599247932434082, -20.604568481445312, -0.5027329921722412, -9.147615432739258, 4.352840900421143, -9.47728157043457, 3.351010799407959], "percent_crystallinity": 36.55354076744949, "time": 16, "percent_monoclinic": 0.001955044507665019}, {"percent_orthorhombic": 36.12343015217363, "pic": "SAXS_1_0017.png", "Stress_MPa": 2.9909445230263807, "sample": "SAXS_01", "Strain": 0.23168, "points": [-13.327258110046387, -19.75943374633789, -0.25314924120903015, -9.493274688720703, 3.852191686630249, -9.577871322631836, 3.6816775798797607], "percent_crystallinity": 36.12537333501463, "time": 17, "percent_monoclinic": 0.001943182840991947}, {"percent_orthorhombic": 35.761797673029335, "pic": "SAXS_1_0018.png", "Stress_MPa": 3.024622814399886, "sample": "SAXS_01", "Strain": 0.2452, "points": [-13.772770881652832, -18.897748947143555, -0.6476889848709106, -10.035798072814941, 3.2248733043670654, -9.373260498046875, 4.233957290649414], "percent_crystallinity": 35.76376332858414, "time": 18, "percent_monoclinic": 0.0019656555547983997}, {"percent_orthorhombic": 35.408899005612355, "pic": "SAXS_1_0019.png", "Stress_MPa": 3.0252473125180708, "sample": "SAXS_01", "Strain": 0.25879, "points": [-14.31307315826416, -17.913864135742188, -0.9767816662788391, -10.327528953552246, 2.4389686584472656, -8.72400951385498, 4.492316722869873], "percent_crystallinity": 35.41090183103492, "time": 19, "percent_monoclinic": 0.0020028254225636526}, {"percent_orthorhombic": 35.530374796385836, "pic": "SAXS_1_0020.png", "Stress_MPa": 3.052502194675967, "sample": "SAXS_01", "Strain": 0.27231, "points": [-15.089159965515137, -17.4957275390625, -1.832227349281311, -10.181798934936523, 1.843016266822815, -8.35055923461914, 4.820708274841309], "percent_crystallinity": 36.327324495314755, "time": 20, "percent_monoclinic": 0.7969496989289196}, {"percent_orthorhombic": 35.33808161175985, "pic": "SAXS_1_0021.png", "Stress_MPa": 3.0724415274494206, "sample": "SAXS_01", "Strain": 0.28617, "points": [-15.395981788635254, -16.5882511138916, -2.056975841522217, -10.164398193359375, 1.1705923080444336, -8.03526782989502, 4.625813961029053], "percent_crystallinity": 36.25355779177588, "time": 21, "percent_monoclinic": 0.9154761800160331}, {"percent_orthorhombic": 34.913107467589924, "pic": "SAXS_1_0022.png", "Stress_MPa": 3.1083055622365707, "sample": "SAXS_01", "Strain": 0.29962, "points": [-16.05131721496582, -15.680970191955566, -2.188123941421509, -10.118852615356445, 0.5816320776939392, -7.887534141540527, 4.573237895965576], "percent_crystallinity": 35.75748595142879, "time": 22, "percent_monoclinic": 0.8443784838388609}, {"percent_orthorhombic": 34.46286270790221, "pic": "SAXS_1_0023.png", "Stress_MPa": 3.1738332576374706, "sample": "SAXS_01", "Strain": 0.31334, "points": [-16.5497989654541, -14.783084869384766, -2.252990484237671, -10.209956169128418, 0.10444188117980957, -7.7457594871521, 4.602759838104248], "percent_crystallinity": 35.267203940802986, "time": 23, "percent_monoclinic": 0.8043412329007732}, {"percent_orthorhombic": 34.231366500247304, "pic": "SAXS_1_0024.png", "Stress_MPa": 3.2179941959947826, "sample": "SAXS_01", "Strain": 0.32693, "points": [-16.849193572998047, -13.914108276367188, -2.3993589878082275, -10.34295654296875, -0.46421438455581665, -7.582420825958252, 4.65346622467041], "percent_crystallinity": 35.053921419147, "time": 24, "percent_monoclinic": 0.8225549188996977}, {"percent_orthorhombic": 33.94245781635629, "pic": "SAXS_1_0025.png", "Stress_MPa": 3.2616644572592355, "sample": "SAXS_01", "Strain": 0.34052, "points": [-17.177690505981445, -13.028304100036621, -2.5230929851531982, -10.504260063171387, -0.952173113822937, -7.522301197052002, 4.451192378997803], "percent_crystallinity": 34.80623911979726, "time": 25, "percent_monoclinic": 0.8637813034409721}, {"percent_orthorhombic": 33.691117291283646, "pic": "SAXS_1_0026.png", "Stress_MPa": 3.2977069200801528, "sample": "SAXS_01", "Strain": 0.35424, "points": [-17.390596389770508, -12.167108535766602, -2.659799575805664, -10.556108474731445, -1.3199326992034912, -7.338910102844238, 4.434638023376465], "percent_crystallinity": 34.59502766349086, "time": 26, "percent_monoclinic": 0.9039103722072191}, {"percent_orthorhombic": 33.533858979741005, "pic": "SAXS_1_0027.png", "Stress_MPa": 3.3122488048321554, "sample": "SAXS_01", "Strain": 0.36776, "points": [-17.464223861694336, -11.488358497619629, -2.8790316581726074, -10.670304298400879, -1.670723557472229, -7.085883140563965, 4.173127174377441], "percent_crystallinity": 34.44085434681578, "time": 27, "percent_monoclinic": 0.9069953670747756}, {"percent_orthorhombic": 33.166266029828215, "pic": "SAXS_1_0028.png", "Stress_MPa": 3.3650635028271636, "sample": "SAXS_01", "Strain": 0.38135, "points": [-17.780771255493164, -10.757009506225586, -3.2520995140075684, -10.082425117492676, -2.2918336391448975, -6.967463493347168, 3.735774040222168], "percent_crystallinity": 33.998562542143965, "time": 28, "percent_monoclinic": 0.832296512315752}, {"percent_orthorhombic": 32.995029453142536, "pic": "SAXS_1_0029.png", "Stress_MPa": 3.405968129568229, "sample": "SAXS_01", "Strain": 0.39501, "points": [-17.874645233154297, -10.152968406677246, -3.5717663764953613, -9.667783737182617, -2.676297903060913, -6.650402545928955, 3.4020559787750244], "percent_crystallinity": 33.858170252842925, "time": 29, "percent_monoclinic": 0.8631407997003911}, {"percent_orthorhombic": 32.717868053521556, "pic": "SAXS_1_0030.png", "Stress_MPa": 3.4436610517014903, "sample": "SAXS_01", "Strain": 0.40873, "points": [-18.139013290405273, -9.564473152160645, -3.903141498565674, -9.317988395690918, -3.057032585144043, -6.4256181716918945, 2.910123586654663], "percent_crystallinity": 33.57010502513572, "time": 30, "percent_monoclinic": 0.852236971614163}, {"percent_orthorhombic": 32.684147056507946, "pic": "SAXS_1_0031.png", "Stress_MPa": 3.476313381880836, "sample": "SAXS_01", "Strain": 0.42212, "points": [-17.78070068359375, -8.988008499145508, -4.471954822540283, -8.935710906982422, -3.499936103820801, -6.01693868637085, 2.2290048599243164], "percent_crystallinity": 33.60320837717347, "time": 31, "percent_monoclinic": 0.9190613206655285}, {"percent_orthorhombic": 32.40947429193209, "pic": "SAXS_1_0032.png", "Stress_MPa": 3.5235075968121854, "sample": "SAXS_01", "Strain": 0.43584, "points": [-18.20357894897461, -8.492408752441406, -4.699160099029541, -8.407540321350098, -3.871795654296875, -5.874044895172119, 1.7427747249603271], "percent_crystallinity": 33.31586434849949, "time": 32, "percent_monoclinic": 0.9063900565674047}, {"percent_orthorhombic": 32.33740291500793, "pic": "SAXS_1_0033.png", "Stress_MPa": 3.5537957555441193, "sample": "SAXS_01", "Strain": 0.44936, "points": [-17.921716690063477, -7.921690940856934, -5.168480396270752, -8.193978309631348, -4.284245491027832, -5.439769744873047, 1.1916481256484985], "percent_crystallinity": 33.304202975568984, "time": 33, "percent_monoclinic": 0.9668000605610603}, {"percent_orthorhombic": 32.07661013171255, "pic": "SAXS_1_0034.png", "Stress_MPa": 3.594923417327394, "sample": "SAXS_01", "Strain": 0.46308, "points": [-18.06954002380371, -7.328531265258789, -5.359191417694092, -7.754961967468262, -4.5213727951049805, -5.333953380584717, 0.8548513650894165], "percent_crystallinity": 32.96990535742584, "time": 34, "percent_monoclinic": 0.8932952257132873}, {"percent_orthorhombic": 32.06609914946289, "pic": "SAXS_1_0035.png", "Stress_MPa": 3.649299360617861, "sample": "SAXS_01", "Strain": 0.47674, "points": [-17.87622833251953, -6.717040061950684, -5.556886196136475, -7.705986976623535, -4.578122615814209, -5.078493118286133, 0.5209706425666809], "percent_crystallinity": 33.08436206606677, "time": 35, "percent_monoclinic": 1.018262916603872}, {"percent_orthorhombic": 31.803082625175605, "pic": "SAXS_1_0036.png", "Stress_MPa": 3.694129404101799, "sample": "SAXS_01", "Strain": 0.49033, "points": [-17.968978881835938, -6.187239646911621, -5.650520324707031, -7.605807781219482, -4.716993808746338, -5.063313961029053, 0.428390771150589], "percent_crystallinity": 32.8024643076431, "time": 36, "percent_monoclinic": 0.9993816824674906}, {"percent_orthorhombic": 31.50679523824299, "pic": "SAXS_1_0037.png", "Stress_MPa": 3.737844272374694, "sample": "SAXS_01", "Strain": 0.50371, "points": [-18.31850242614746, -5.5047149658203125, -5.688138008117676, -7.480526924133301, -5.017130374908447, -5.048458099365234, 0.3955160975456238], "percent_crystallinity": 32.41552230471603, "time": 37, "percent_monoclinic": 0.9087270664730407}, {"percent_orthorhombic": 31.433612501481957, "pic": "SAXS_1_0038.png", "Stress_MPa": 3.764697691456615, "sample": "SAXS_01", "Strain": 0.51703, "points": [-18.038286209106445, -4.837284564971924, -5.825222015380859, -7.582165241241455, -5.078807353973389, -4.799672603607178, 0.11382109671831131], "percent_crystallinity": 32.44266403189432, "time": 38, "percent_monoclinic": 1.009051530412363}, {"percent_orthorhombic": 31.23041416735351, "pic": "SAXS_1_0039.png", "Stress_MPa": 3.7802209303943366, "sample": "SAXS_01", "Strain": 0.53109, "points": [-17.955995559692383, -4.164590358734131, -5.897871017456055, -7.69684362411499, -5.154055118560791, -4.871644020080566, 0.008619915693998337], "percent_crystallinity": 32.21622103674425, "time": 39, "percent_monoclinic": 0.9858068693907432}, {"percent_orthorhombic": 31.139664868550724, "pic": "SAXS_1_0040.png", "Stress_MPa": 3.8266122191737346, "sample": "SAXS_01", "Strain": 0.54475, "points": [-17.89733123779297, -3.4531025886535645, -5.928232192993164, -7.720907211303711, -5.136431694030762, -4.711402893066406, 0.047440532594919205], "percent_crystallinity": 32.19578463098619, "time": 40, "percent_monoclinic": 1.056119762435461}, {"percent_orthorhombic": 30.942444004452074, "pic": "SAXS_1_0041.png", "Stress_MPa": 3.8528411401374716, "sample": "SAXS_01", "Strain": 0.5584, "points": [-17.715421676635742, -2.8291635513305664, -5.969527721405029, -7.7156243324279785, -5.095462322235107, -4.707347393035889, -0.08464573323726654], "percent_crystallinity": 32.00648895765582, "time": 41, "percent_monoclinic": 1.0640449532037415}, {"percent_orthorhombic": 30.737042475262744, "pic": "SAXS_1_0042.png", "Stress_MPa": 3.866936954805058, "sample": "SAXS_01", "Strain": 0.57192, "points": [-17.463409423828125, -2.1752912998199463, -6.06967306137085, -7.806084632873535, -5.101679801940918, -4.744255065917969, -0.17008143663406372], "percent_crystallinity": 31.801755470076948, "time": 42, "percent_monoclinic": 1.0647129948142082}, {"percent_orthorhombic": 30.651085244377075, "pic": "SAXS_1_0043.png", "Stress_MPa": 3.894102622946071, "sample": "SAXS_01", "Strain": 0.58626, "points": [-17.17645835876465, -1.4293893575668335, -6.19057035446167, -8.005854606628418, -4.999240875244141, -4.799978256225586, -0.16982541978359222], "percent_crystallinity": 31.75265885668678, "time": 43, "percent_monoclinic": 1.1015736123096993}, {"percent_orthorhombic": 30.66684498689533, "pic": "SAXS_1_0044.png", "Stress_MPa": 3.906146515225338, "sample": "SAXS_01", "Strain": 0.5991, "points": [-16.855140686035156, -0.9265093803405762, -6.31451940536499, -8.351036071777344, -4.950287342071533, -4.712878704071045, -0.3889293670654297], "percent_crystallinity": 31.889652341342828, "time": 44, "percent_monoclinic": 1.222807354447491}, {"percent_orthorhombic": 30.410082020747552, "pic": "SAXS_1_0045.png", "Stress_MPa": 3.9480324961521216, "sample": "SAXS_01", "Strain": 0.61283, "points": [-16.64023208618164, -0.3051842153072357, -6.353147983551025, -8.241055488586426, -4.8426642417907715, -4.792619705200195, -0.3893900513648987], "percent_crystallinity": 31.60646167319185, "time": 45, "percent_monoclinic": 1.1963796524442971}, {"percent_orthorhombic": 30.23379886454945, "pic": "SAXS_1_0046.png", "Stress_MPa": 3.972075673702214, "sample": "SAXS_01", "Strain": 0.62628, "points": [-16.42786979675293, 0.36768481135368347, -6.377379417419434, -8.307908058166504, -4.816888809204102, -4.791213035583496, -0.42541787028312683], "percent_crystallinity": 31.40293142074928, "time": 46, "percent_monoclinic": 1.1691325561998318}, {"percent_orthorhombic": 30.08576328574354, "pic": "SAXS_1_0047.png", "Stress_MPa": 4.024042838536828, "sample": "SAXS_01", "Strain": 0.64, "points": [-16.24712562561035, 0.8714626431465149, -6.504770755767822, -8.30052375793457, -4.813640594482422, -4.7541937828063965, -0.5021190047264099], "percent_crystallinity": 31.241936273096243, "time": 47, "percent_monoclinic": 1.1561729873527038}, {"percent_orthorhombic": 30.100694165072806, "pic": "SAXS_1_0048.png", "Stress_MPa": 4.063787683058409, "sample": "SAXS_01", "Strain": 0.65373, "points": [-15.861268043518066, 1.4695472717285156, -6.632680892944336, -8.270438194274902, -4.642772197723389, -4.654967784881592, -0.7780854105949402], "percent_crystallinity": 31.340483959838068, "time": 48, "percent_monoclinic": 1.2397897947652636}, {"percent_orthorhombic": 29.911848129247197, "pic": "SAXS_1_0049.png", "Stress_MPa": 4.045409595580417, "sample": "SAXS_01", "Strain": 0.66725, "points": [-15.614177703857422, 1.8971967697143555, -6.680508136749268, -8.25039005279541, -4.704636573791504, -4.676433563232422, -0.7617531418800354], "percent_crystallinity": 31.13952228330488, "time": 49, "percent_monoclinic": 1.2276741540576843}, {"percent_orthorhombic": 29.848211907959215, "pic": "SAXS_1_0050.png", "Stress_MPa": 4.070121878257134, "sample": "SAXS_01", "Strain": 0.68083, "points": [-15.360478401184082, 2.4692983627319336, -6.719010353088379, -8.03680419921875, -4.483006000518799, -4.662785053253174, -0.8207299113273621], "percent_crystallinity": 31.10405211183833, "time": 50, "percent_monoclinic": 1.255840203879121}, {"percent_orthorhombic": 29.692034856158127, "pic": "SAXS_1_0051.png", "Stress_MPa": 4.092603810511766, "sample": "SAXS_01", "Strain": 0.69435, "points": [-14.911722183227539, 3.0550014972686768, -7.009491443634033, -7.989207744598389, -4.569802761077881, -4.596050262451172, -1.1765332221984863], "percent_crystallinity": 30.95971245745742, "time": 51, "percent_monoclinic": 1.2676776012992996}, {"percent_orthorhombic": 29.631635101862013, "pic": "SAXS_1_0052.png", "Stress_MPa": 4.109866722778715, "sample": "SAXS_01", "Strain": 0.70815, "points": [-14.38124942779541, 3.6225500106811523, -7.015267848968506, -8.273099899291992, -4.309597015380859, -4.632245063781738, -1.2325118780136108], "percent_crystallinity": 30.932433021468903, "time": 52, "percent_monoclinic": 1.3007979196068897}, {"percent_orthorhombic": 29.596987171431067, "pic": "SAXS_1_0053.png", "Stress_MPa": 4.1268173859865716, "sample": "SAXS_01", "Strain": 0.72187, "points": [-14.053352355957031, 4.106536388397217, -7.082917213439941, -8.255813598632812, -4.146674156188965, -4.677419185638428, -1.2172906398773193], "percent_crystallinity": 30.901980469589578, "time": 53, "percent_monoclinic": 1.3049932981585126}, {"percent_orthorhombic": 29.467658989705548, "pic": "SAXS_1_0054.png", "Stress_MPa": 4.117316093188483, "sample": "SAXS_01", "Strain": 0.73532, "points": [-13.647140502929688, 4.608506202697754, -6.973562717437744, -8.572938919067383, -3.9492504596710205, -4.766681671142578, -0.9736316800117493], "percent_crystallinity": 30.76535154283396, "time": 54, "percent_monoclinic": 1.2976925531284178}, {"percent_orthorhombic": 29.42872404266768, "pic": "SAXS_1_0055.png", "Stress_MPa": 4.132393262041788, "sample": "SAXS_01", "Strain": 0.74891, "points": [-13.061814308166504, 5.229316711425781, -6.896217346191406, -9.140830039978027, -3.7217307090759277, -5.167226314544678, -0.7106497287750244], "percent_crystallinity": 30.795003301004993, "time": 55, "percent_monoclinic": 1.3662792583373111}, {"percent_orthorhombic": 29.341547863772938, "pic": "SAXS_1_0056.png", "Stress_MPa": 4.117271486180043, "sample": "SAXS_01", "Strain": 0.7625, "points": [-12.596405029296875, 6.020035743713379, -6.792659282684326, -9.847177505493164, -3.2363381385803223, -5.53465461730957, -0.21184282004833221], "percent_crystallinity": 30.700227291416077, "time": 56, "percent_monoclinic": 1.3586794276431409}, {"percent_orthorhombic": 29.25201230101406, "pic": "SAXS_1_0057.png", "Stress_MPa": 4.115710240884581, "sample": "SAXS_01", "Strain": 0.77615, "points": [-12.293537139892578, 6.4295477867126465, -6.60206413269043, -10.535033226013184, -2.9058003425598145, -5.853178977966309, 0.17714336514472961], "percent_crystallinity": 30.607154329980624, "time": 57, "percent_monoclinic": 1.3551420289665623}, {"percent_orthorhombic": 29.194019837048074, "pic": "SAXS_1_0058.png", "Stress_MPa": 4.133062367168415, "sample": "SAXS_01", "Strain": 0.78974, "points": [-11.610684394836426, 6.905472755432129, -6.677117347717285, -11.005260467529297, -2.652600049972534, -5.988348960876465, 0.29708918929100037], "percent_crystallinity": 30.5883377176273, "time": 58, "percent_monoclinic": 1.3943178805792238}, {"percent_orthorhombic": 29.192477229821908, "pic": "SAXS_1_0059.png", "Stress_MPa": 4.140110274502208, "sample": "SAXS_01", "Strain": 0.80333, "points": [-11.385236740112305, 7.403963565826416, -6.685051441192627, -11.167024612426758, -2.3260879516601562, -6.260418891906738, 0.4795534014701843], "percent_crystallinity": 30.65114533484638, "time": 59, "percent_monoclinic": 1.4586681050244754}, {"percent_orthorhombic": 29.121692275262912, "pic": "SAXS_1_0060.png", "Stress_MPa": 4.17062146827635, "sample": "SAXS_01", "Strain": 0.81705, "points": [-10.838523864746094, 7.734618663787842, -6.664182662963867, -11.375486373901367, -2.1594085693359375, -6.401461124420166, 0.6615120768547058], "percent_crystallinity": 30.584346651007664, "time": 60, "percent_monoclinic": 1.4626543757447534}, {"percent_orthorhombic": 29.038691882011776, "pic": "SAXS_1_0061.png", "Stress_MPa": 4.174145421943247, "sample": "SAXS_01", "Strain": 0.83078, "points": [-10.398531913757324, 8.207459449768066, -6.668878078460693, -11.47757339477539, -1.9713588953018188, -6.44508171081543, 0.6587228775024414], "percent_crystallinity": 30.48783933804774, "time": 61, "percent_monoclinic": 1.4491474560359654}, {"percent_orthorhombic": 28.955032885326194, "pic": "SAXS_1_0062.png", "Stress_MPa": 4.189177983788109, "sample": "SAXS_01", "Strain": 0.84423, "points": [-9.946065902709961, 8.408419609069824, -6.757574081420898, -11.518199920654297, -1.579552173614502, -6.509393215179443, 0.6386893391609192], "percent_crystallinity": 30.408397979399293, "time": 62, "percent_monoclinic": 1.4533650940731062}, {"percent_orthorhombic": 28.971621429175247, "pic": "SAXS_1_0063.png", "Stress_MPa": 4.216655900988214, "sample": "SAXS_01", "Strain": 0.85789, "points": [-9.29316520690918, 8.876725196838379, -6.800836086273193, -11.513423919677734, -1.4978199005126953, -6.514499664306641, 0.6764771342277527], "percent_crystallinity": 30.477139270515636, "time": 63, "percent_monoclinic": 1.505517841340385}, {"percent_orthorhombic": 28.819012823941957, "pic": "SAXS_1_0064.png", "Stress_MPa": 4.192478902412797, "sample": "SAXS_01", "Strain": 0.87141, "points": [-8.851631164550781, 9.067726135253906, -6.970265865325928, -11.235677719116211, -1.3816759586334229, -6.4145612716674805, 0.3873203992843628], "percent_crystallinity": 30.273495265271492, "time": 64, "percent_monoclinic": 1.4544824413295347}, {"percent_orthorhombic": 28.84909492931595, "pic": "SAXS_1_0065.png", "Stress_MPa": 4.1932372215563065, "sample": "SAXS_01", "Strain": 0.88506, "points": [-8.148482322692871, 9.318764686584473, -7.112498760223389, -11.105134010314941, -1.2507621049880981, -6.385536193847656, 0.2249460220336914], "percent_crystallinity": 30.37441410893637, "time": 65, "percent_monoclinic": 1.525319179620421}, {"percent_orthorhombic": 28.79547573247062, "pic": "SAXS_1_0066.png", "Stress_MPa": 4.216655900988214, "sample": "SAXS_01", "Strain": 0.89851, "points": [-7.785102844238281, 9.571764945983887, -7.133039474487305, -11.035554885864258, -1.0966278314590454, -6.3352274894714355, 0.18425337970256805], "percent_crystallinity": 30.297054384998688, "time": 66, "percent_monoclinic": 1.5015786525280657}, {"percent_orthorhombic": 28.702224507288864, "pic": "SAXS_1_0067.png", "Stress_MPa": 4.202470872303745, "sample": "SAXS_01", "Strain": 0.91231, "points": [-7.285406589508057, 9.713346481323242, -7.182279586791992, -10.958197593688965, -0.9301391243934631, -6.199588298797607, 0.0488155335187912], "percent_crystallinity": 30.149444320595798, "time": 67, "percent_monoclinic": 1.4472198133069332}, {"percent_orthorhombic": 28.670647787656932, "pic": "SAXS_1_0068.png", "Stress_MPa": 4.210767775873906, "sample": "SAXS_01", "Strain": 0.92596, "points": [-6.914328098297119, 10.061229705810547, -7.181210517883301, -10.75434398651123, -0.8796186447143555, -6.0685954093933105, 0.040448207408189774], "percent_crystallinity": 30.127369822677018, "time": 68, "percent_monoclinic": 1.4567220350200891}, {"percent_orthorhombic": 28.649417396788767, "pic": "SAXS_1_0069.png", "Stress_MPa": 4.207110001181684, "sample": "SAXS_01", "Strain": 0.93948, "points": [-6.399631023406982, 10.263489723205566, -7.27423620223999, -10.2317476272583, -0.9199109077453613, -5.837042331695557, -0.08848852664232254], "percent_crystallinity": 30.104278978195183, "time": 69, "percent_monoclinic": 1.4548615814064145}, {"percent_orthorhombic": 28.714278810060144, "pic": "SAXS_1_0070.png", "Stress_MPa": 4.203006156405046, "sample": "SAXS_01", "Strain": 0.95321, "points": [-5.831330299377441, 10.324881553649902, -7.3767008781433105, -10.293549537658691, -0.594138503074646, -5.8131842613220215, -0.17590245604515076], "percent_crystallinity": 30.25797170294129, "time": 70, "percent_monoclinic": 1.5436928928811489}, {"percent_orthorhombic": 28.729828141486756, "pic": "SAXS_1_0071.png", "Stress_MPa": 4.214871620650546, "sample": "SAXS_01", "Strain": 0.9668, "points": [-5.351363182067871, 10.523527145385742, -7.344636917114258, -10.275735855102539, -0.38855472207069397, -5.8793416023254395, -0.14477209746837616], "percent_crystallinity": 30.27732597314649, "time": 71, "percent_monoclinic": 1.5474978316597343}, {"percent_orthorhombic": 28.73522529108764, "pic": "SAXS_1_0072.png", "Stress_MPa": 4.2056379699031075, "sample": "SAXS_01", "Strain": 0.98086, "points": [-4.7512640953063965, 10.708650588989258, -7.3193182945251465, -10.478221893310547, -0.15577130019664764, -5.700757026672363, -0.02903248555958271], "percent_crystallinity": 30.36085008946025, "time": 72, "percent_monoclinic": 1.6256247983726113}, {"percent_orthorhombic": 28.65797387555833, "pic": "SAXS_1_0073.png", "Stress_MPa": 4.223436166271357, "sample": "SAXS_01", "Strain": 0.9939, "points": [-4.262928485870361, 10.897539138793945, -7.344944477081299, -10.731789588928223, -0.029673749580979347, -5.9154486656188965, 0.07086741179227829], "percent_crystallinity": 30.26192928102875, "time": 73, "percent_monoclinic": 1.603955405470421}, {"percent_orthorhombic": 28.618022829912782, "pic": "SAXS_1_0074.png", "Stress_MPa": 4.233918813255164, "sample": "SAXS_01", "Strain": 1.0076, "points": [-3.8047075271606445, 11.019248962402344, -7.233219623565674, -10.740312576293945, 0.26864704489707947, -6.007387638092041, 0.33135923743247986], "percent_crystallinity": 30.161299945247144, "time": 74, "percent_monoclinic": 1.5432771153343623}, {"percent_orthorhombic": 28.658100938570293, "pic": "SAXS_1_0075.png", "Stress_MPa": 4.222231777043431, "sample": "SAXS_01", "Strain": 1.0211, "points": [-3.221855640411377, 11.355910301208496, -7.229947090148926, -11.018169403076172, 0.5227875113487244, -6.124037265777588, 0.44201216101646423], "percent_crystallinity": 30.26977674849719, "time": 75, "percent_monoclinic": 1.6116758099268957}, {"percent_orthorhombic": 28.68143666781777, "pic": "SAXS_1_0076.png", "Stress_MPa": 4.249665087235094, "sample": "SAXS_01", "Strain": 1.0348, "points": [-2.5938494205474854, 11.425931930541992, -7.21970796585083, -11.247386932373047, 0.7677138447761536, -6.218465328216553, 0.5903025269508362], "percent_crystallinity": 30.304108916453515, "time": 76, "percent_monoclinic": 1.6226722486357437}, {"percent_orthorhombic": 28.683795825995915, "pic": "SAXS_1_0077.png", "Stress_MPa": 4.252698363809132, "sample": "SAXS_01", "Strain": 1.0483, "points": [-2.1781413555145264, 11.735566139221191, -7.2183427810668945, -11.355445861816406, 0.9010120630264282, -6.396331787109375, 0.7205753922462463], "percent_crystallinity": 30.30801313111419, "time": 77, "percent_monoclinic": 1.624217305118271}, {"percent_orthorhombic": 28.660842251204045, "pic": "SAXS_1_0078.png", "Stress_MPa": 4.231777676849961, "sample": "SAXS_01", "Strain": 1.0621, "points": [-1.702833652496338, 11.800655364990234, -7.164119720458984, -11.581650733947754, 1.164506196975708, -6.482884883880615, 0.9211090207099915], "percent_crystallinity": 30.286716657377198, "time": 78, "percent_monoclinic": 1.6258744061731607}, {"percent_orthorhombic": 28.638489907778407, "pic": "SAXS_1_0079.png", "Stress_MPa": 4.247702378863659, "sample": "SAXS_01", "Strain": 1.0758, "points": [-1.3796319961547852, 11.682181358337402, -7.140944957733154, -11.564004898071289, 1.2763453722000122, -6.336754322052002, 0.8979371190071106], "percent_crystallinity": 30.293840720633096, "time": 79, "percent_monoclinic": 1.655350812854692}, {"percent_orthorhombic": 28.69716420966061, "pic": "SAXS_1_0080.png", "Stress_MPa": 4.237175124871411, "sample": "SAXS_01", "Strain": 1.0893, "points": [-0.966354489326477, 11.808435440063477, -7.13954496383667, -11.415355682373047, 1.462100625038147, -6.351572036743164, 0.9096117615699768], "percent_crystallinity": 30.36823556410812, "time": 80, "percent_monoclinic": 1.671071354447507}, {"percent_orthorhombic": 28.65339061499447, "pic": "SAXS_1_0081.png", "Stress_MPa": 4.241502004690258, "sample": "SAXS_01", "Strain": 1.1029, "points": [-0.20836004614830017, 11.941317558288574, -7.326642036437988, -10.932466506958008, 1.4092539548873901, -6.096124172210693, 0.6125481128692627], "percent_crystallinity": 30.361072987875108, "time": 81, "percent_monoclinic": 1.7076823728806358}, {"percent_orthorhombic": 28.663339642685564, "pic": "SAXS_1_0082.png", "Stress_MPa": 4.265545182240349, "sample": "SAXS_01", "Strain": 1.1165, "points": [-0.02286306582391262, 11.587566375732422, -7.324742794036865, -10.351880073547363, 1.4243258237838745, -5.539133548736572, 0.38315892219543457], "percent_crystallinity": 30.364803107739945, "time": 82, "percent_monoclinic": 1.7014634650543812}, {"percent_orthorhombic": 28.612715032973814, "pic": "SAXS_1_0083.png", "Stress_MPa": 4.2574267067039555, "sample": "SAXS_01", "Strain": 1.1301, "points": [0.375692218542099, 11.662758827209473, -7.38299560546875, -10.074726104736328, 1.358933925628662, -5.31951379776001, 0.27991434931755066], "percent_crystallinity": 30.28067699176103, "time": 83, "percent_monoclinic": 1.6679619587872156}, {"percent_orthorhombic": 28.62597579563059, "pic": "SAXS_1_0084.png", "Stress_MPa": 4.258095811830581, "sample": "SAXS_01", "Strain": 1.1437, "points": [0.7756531834602356, 11.701788902282715, -7.402454376220703, -9.882007598876953, 1.5476062297821045, -5.237353324890137, 0.16420844197273254], "percent_crystallinity": 30.331954879515195, "time": 84, "percent_monoclinic": 1.705979083884603}, {"percent_orthorhombic": 28.60394901841334, "pic": "SAXS_1_0085.png", "Stress_MPa": 4.272013198464401, "sample": "SAXS_01", "Strain": 1.1572, "points": [1.1725720167160034, 11.740926742553711, -7.387381076812744, -9.856464385986328, 1.60293447971344, -5.222926139831543, 0.19238370656967163], "percent_crystallinity": 30.269597728456166, "time": 85, "percent_monoclinic": 1.6656487100428283}, {"percent_orthorhombic": 28.544765052998457, "pic": "SAXS_1_0086.png", "Stress_MPa": 4.2685338518059455, "sample": "SAXS_01", "Strain": 1.1709, "points": [1.6689802408218384, 11.76976203918457, -7.282050609588623, -9.867782592773438, 1.8782604932785034, -5.059951305389404, 0.42621663212776184], "percent_crystallinity": 30.135975582893714, "time": 86, "percent_monoclinic": 1.5912105298952592}, {"percent_orthorhombic": 28.62319033102507, "pic": "SAXS_1_0087.png", "Stress_MPa": 4.288473184579399, "sample": "SAXS_01", "Strain": 1.1846, "points": [2.2564876079559326, 11.841717720031738, -7.292025566101074, -9.881641387939453, 2.0031867027282715, -5.235290050506592, 0.5010948181152344], "percent_crystallinity": 30.297613132533968, "time": 87, "percent_monoclinic": 1.6744228015089007}, {"percent_orthorhombic": 28.58227228192453, "pic": "SAXS_1_0088.png", "Stress_MPa": 4.277901323578708, "sample": "SAXS_01", "Strain": 1.1981, "points": [2.729004383087158, 11.795650482177734, -7.268741607666016, -10.22054386138916, 2.225855827331543, -5.348097801208496, 0.5872299671173096], "percent_crystallinity": 30.250505854921368, "time": 88, "percent_monoclinic": 1.6682335729968307}, {"percent_orthorhombic": 28.681302166331875, "pic": "SAXS_1_0089.png", "Stress_MPa": 4.28566294304757, "sample": "SAXS_01", "Strain": 1.2118, "points": [3.2195417881011963, 11.927351951599121, -7.1348490715026855, -10.429943084716797, 2.329423189163208, -5.3083953857421875, 0.8490205407142639], "percent_crystallinity": 30.3844877309116, "time": 89, "percent_monoclinic": 1.7031855645797305}, {"percent_orthorhombic": 28.665207488619473, "pic": "SAXS_1_0090.png", "Stress_MPa": 4.300204827799574, "sample": "SAXS_01", "Strain": 1.2254, "points": [3.734218120574951, 11.828207015991211, -7.0758819580078125, -10.730878829956055, 2.4774608612060547, -5.321448802947998, 1.1297303438186646], "percent_crystallinity": 30.393489285004925, "time": 90, "percent_monoclinic": 1.7282817963854569}, {"percent_orthorhombic": 28.823779781720106, "pic": "SAXS_1_0091.png", "Stress_MPa": 4.310330618715846, "sample": "SAXS_01", "Strain": 1.239, "points": [4.155561923980713, 11.810206413269043, -7.03229284286499, -10.850433349609375, 2.601170063018799, -5.288983345031738, 1.1984447240829468], "percent_crystallinity": 30.610944996952334, "time": 91, "percent_monoclinic": 1.7871652152322282}, {"percent_orthorhombic": 28.707394105585927, "pic": "SAXS_1_0092.png", "Stress_MPa": 4.304442493601537, "sample": "SAXS_01", "Strain": 1.2526, "points": [4.41670560836792, 12.008687019348145, -6.962108135223389, -10.91861343383789, 2.6763808727264404, -5.420709133148193, 1.3101211786270142], "percent_crystallinity": 30.37847045322651, "time": 92, "percent_monoclinic": 1.6710763476405828}, {"percent_orthorhombic": 28.729717688664135, "pic": "SAXS_1_0093.png", "Stress_MPa": 4.296324018065143, "sample": "SAXS_01", "Strain": 1.2662, "points": [5.00827693939209, 11.85925579071045, -6.951211929321289, -11.021461486816406, 2.78659725189209, -5.415546894073486, 1.3898262977600098], "percent_crystallinity": 30.42658369023396, "time": 93, "percent_monoclinic": 1.6968660015698254}, {"percent_orthorhombic": 28.776350550090623, "pic": "SAXS_1_0094.png", "Stress_MPa": 4.292220173288503, "sample": "SAXS_01", "Strain": 1.2798, "points": [5.5428972244262695, 11.810991287231445, -6.837920188903809, -11.242931365966797, 3.039397954940796, -5.4177117347717285, 1.5422008037567139], "percent_crystallinity": 30.53854677969597, "time": 94, "percent_monoclinic": 1.7621962296053468}, {"percent_orthorhombic": 28.772910469369535, "pic": "SAXS_1_0095.png", "Stress_MPa": 4.301766073095034, "sample": "SAXS_01", "Strain": 1.2936, "points": [5.875429630279541, 11.848857879638672, -6.823483943939209, -11.435921669006348, 3.149871826171875, -5.4913763999938965, 1.7218170166015625], "percent_crystallinity": 30.537026644860493, "time": 95, "percent_monoclinic": 1.7641161754909611}, {"percent_orthorhombic": 29.096730133072647, "pic": "SAXS_1_0096.png", "Stress_MPa": 4.294584344735915, "sample": "SAXS_01", "Strain": 1.3072, "points": [6.49036979675293, 11.814583778381348, -6.964919567108154, -11.490374565124512, 3.2163379192352295, -5.478665828704834, 1.554630994796753], "percent_crystallinity": 31.10486450145257, "time": 96, "percent_monoclinic": 2.008134368379927}, {"percent_orthorhombic": 28.866338340582683, "pic": "SAXS_1_0097.png", "Stress_MPa": 4.297349979259303, "sample": "SAXS_01", "Strain": 1.3206, "points": [6.940972805023193, 11.761031150817871, -7.00614070892334, -11.382659912109375, 3.263573408126831, -5.548673152923584, 1.5457017421722412], "percent_crystallinity": 30.61277488005426, "time": 97, "percent_monoclinic": 1.7464365394715764}, {"percent_orthorhombic": 28.864611400409775, "pic": "SAXS_1_0098.png", "Stress_MPa": 4.290748142009927, "sample": "SAXS_01", "Strain": 1.3343, "points": [7.188143253326416, 11.661955833435059, -6.999309062957764, -10.971537590026855, 3.291832208633423, -5.3801703453063965, 1.3806731700897217], "percent_crystallinity": 30.60296069605071, "time": 98, "percent_monoclinic": 1.7383492956409423}, {"percent_orthorhombic": 29.024814215222687, "pic": "SAXS_1_0099.png", "Stress_MPa": 4.28905307568914, "sample": "SAXS_01", "Strain": 1.3476, "points": [7.668299674987793, 11.47237777709961, -7.060640335083008, -10.814181327819824, 3.291276693344116, -5.139369487762451, 1.3133697509765625], "percent_crystallinity": 30.838864860655175, "time": 99, "percent_monoclinic": 1.8140506454324863}, {"percent_orthorhombic": 29.034540896715534, "pic": "SAXS_1_0100.png", "Stress_MPa": 4.266526536426068, "sample": "SAXS_01", "Strain": 1.3616, "points": [8.044929504394531, 11.23347282409668, -7.046891689300537, -10.636234283447266, 3.211472988128662, -5.05810546875, 1.2075451612472534], "percent_crystallinity": 30.889895578908543, "time": 100,
