Repository: phelpsforpresident/MIC-XRD-Polymer

File: visualization/Vis_data_07_12.json (part 1 of 24)
[{"percent_orthorhombic": 40.59510923270495, "pic": "SAXS_7_0000.png", "Stress_MPa": 0.7692726422489757, "sample": "SAXS_07", "Strain": 0.0, "points": [-24.23125648498535, -50.79832077026367, 2.1051337718963623, -2.7623865604400635, 13.442872047424316, -0.3111009895801544, -2.865145444869995], "percent_crystallinity": 40.59596576444074, "time": 0, "percent_monoclinic": 0.0008565317357986813}, {"percent_orthorhombic": 40.59983483503302, "pic": "SAXS_7_0001.png", "Stress_MPa": 1.3973888844512352, "sample": "SAXS_07", "Strain": 0.015758, "points": [-24.207624435424805, -50.77830123901367, 2.0812315940856934, -2.7191505432128906, 13.414632797241211, -0.32284218072891235, -2.814354658126831], "percent_crystallinity": 40.6006833155046, "time": 1, "percent_monoclinic": 0.0008484804715723904}, {"percent_orthorhombic": 40.577422817345614, "pic": "SAXS_7_0002.png", "Stress_MPa": 2.193326605079822, "sample": "SAXS_07", "Strain": 0.031124, "points": [-24.25658416748047, -50.764930725097656, 2.0459959506988525, -2.623145580291748, 13.457070350646973, -0.410001665353775, -2.8509249687194824], "percent_crystallinity": 40.57827050534162, "time": 2, "percent_monoclinic": 0.0008476879960067423}, {"percent_orthorhombic": 40.41650251444887, "pic": "SAXS_7_0003.png", "Stress_MPa": 2.692677282913624, "sample": "SAXS_07", "Strain": 0.047117, "points": [-24.47281837463379, -50.78413772583008, 2.2026548385620117, -3.134064197540283, 12.94581413269043, -0.5142190456390381, -2.2574214935302734], "percent_crystallinity": 40.417337729549615, "time": 3, "percent_monoclinic": 0.0008352151007477633}, {"percent_orthorhombic": 39.8653886399516, "pic": "SAXS_7_0004.png", "Stress_MPa": 3.0438831293781705, "sample": "SAXS_07", "Strain": 0.063031, "points": [-25.88819122314453, -49.5550537109375, 2.2479958534240723, -2.923220634460449, 11.719059944152832, -0.4250301718711853, -1.7871040105819702], "percent_crystallinity": 39.86624497304701, "time": 4, "percent_monoclinic": 0.0008563330954143317}, {"percent_orthorhombic": 39.66180210709589, "pic": "SAXS_7_0005.png", "Stress_MPa": 3.39429596235931, "sample": "SAXS_07", "Strain": 0.077064, "points": [-26.965961456298828, -48.37534713745117, 2.32255220413208, -3.0415780544281006, 10.645549774169922, -0.35777369141578674, -1.252420425415039], "percent_crystallinity": 39.662665107680745, "time": 5, "percent_monoclinic": 0.0008630005848575248}, {"percent_orthorhombic": 39.45224265730638, "pic": "SAXS_7_0006.png", "Stress_MPa": 3.704810304456458, "sample": "SAXS_07", "Strain": 0.093998, "points": [-28.03429412841797, -47.26018142700195, 2.385408878326416, -3.2442877292633057, 9.637775421142578, -0.22684714198112488, -0.6727129220962524], "percent_crystallinity": 39.45312468959365, "time": 6, "percent_monoclinic": 0.0008820322872685359}, {"percent_orthorhombic": 39.183984157205906, "pic": "SAXS_7_0007.png", "Stress_MPa": 3.93171128739672, "sample": "SAXS_07", "Strain": 0.10913, "points": [-28.986486434936523, -45.96443176269531, 2.431560754776001, -3.3751261234283447, 8.494029998779297, -0.20441900193691254, -0.1489294469356537], "percent_crystallinity": 39.18486546228653, "time": 7, "percent_monoclinic": 0.0008813050806218823}, {"percent_orthorhombic": 38.88873076218853, "pic": "SAXS_7_0008.png", "Stress_MPa": 4.078121401771017, "sample": "SAXS_07", "Strain": 0.12544, "points": [-30.001117706298828, -44.668216705322266, 2.434292793273926, -3.5812764167785645, 7.514983177185059, -0.1559659093618393, 0.25595012307167053], "percent_crystallinity": 38.88960514251924, "time": 8, "percent_monoclinic": 0.0008743803307154846}, {"percent_orthorhombic": 38.63164242243307, "pic": "SAXS_7_0009.png", "Stress_MPa": 4.183493068378925, "sample": "SAXS_07", "Strain": 0.14088, "points": [-31.024017333984375, -43.3041877746582, 2.4196817874908447, -3.9085357189178467, 6.557395935058594, -0.003703888040035963, 0.7174256443977356], "percent_crystallinity": 38.6325362232681, "time": 9, "percent_monoclinic": 0.0008938008350374473}, {"percent_orthorhombic": 38.30848513887708, "pic": "SAXS_7_0010.png", "Stress_MPa": 4.262150093264507, "sample": "SAXS_07", "Strain": 0.15742, "points": [-31.946842193603516, -41.790645599365234, 2.413290023803711, -4.235307693481445, 5.420761585235596, 0.1686694473028183, 1.142930507659912], "percent_crystallinity": 38.30938002694292, "time": 10, "percent_monoclinic": 0.0008948880658416264}, {"percent_orthorhombic": 37.974349106779265, "pic": "SAXS_7_0011.png", "Stress_MPa": 4.320486147637746, "sample": "SAXS_07", "Strain": 0.17318, "points": [-32.952476501464844, -40.328407287597656, 2.4025068283081055, -4.489582538604736, 4.544249534606934, 0.1936674863100052, 1.5362038612365723], "percent_crystallinity": 37.975251066334835, "time": 11, "percent_monoclinic": 0.0009019595555737017}, {"percent_orthorhombic": 37.709938638392636, "pic": "SAXS_7_0012.png", "Stress_MPa": 4.363556692455371, "sample": "SAXS_07", "Strain": 0.18784, "points": [-33.86380386352539, -38.89043426513672, 2.3682122230529785, -4.88566255569458, 3.662707567214966, 0.2939773499965668, 1.8784538507461548], "percent_crystallinity": 37.7108517631218, "time": 12, "percent_monoclinic": 0.0009131247291751691}, {"percent_orthorhombic": 37.37540169952359, "pic": "SAXS_7_0013.png", "Stress_MPa": 4.3960206819324075, "sample": "SAXS_07", "Strain": 0.20336, "points": [-34.70903778076172, -37.38433074951172, 2.2972874641418457, -5.241285800933838, 2.8047168254852295, 0.40181541442871094, 2.1574857234954834], "percent_crystallinity": 37.376313816706485, "time": 13, "percent_monoclinic": 0.0009121171828971562}, {"percent_orthorhombic": 37.158195254589096, "pic": "SAXS_7_0014.png", "Stress_MPa": 4.426898644442627, "sample": "SAXS_07", "Strain": 0.2192, "points": [-35.52994155883789, -35.70781707763672, 2.2067551612854004, -5.630736827850342, 1.9302211999893188, 0.46823403239250183, 2.4408183097839355], "percent_crystallinity": 37.2523652230957, "time": 14, "percent_monoclinic": 0.09416996850660618}, {"percent_orthorhombic": 36.926563869277544, "pic": "SAXS_7_0015.png", "Stress_MPa": 4.455496693188046, "sample": "SAXS_07", "Strain": 0.23433, "points": [-36.43723678588867, -34.26567459106445, 2.1849262714385986, -6.049897193908691, 1.089584469795227, 0.5312775373458862, 2.7576711177825928], "percent_crystallinity": 37.06710916630275, "time": 15, "percent_monoclinic": 0.1405452970252104}, {"percent_orthorhombic": 36.67137007462052, "pic": "SAXS_7_0016.png", "Stress_MPa": 4.48072443462898, "sample": "SAXS_07", "Strain": 0.24969, "points": [-37.207218170166016, -32.698265075683594, 2.065178871154785, -6.341275215148926, 0.34904807806015015, 0.6471168398857117, 2.8849480152130127], "percent_crystallinity": 36.834032157724394, "time": 16, "percent_monoclinic": 0.1626620831038762}, {"percent_orthorhombic": 36.38643197364256, "pic": "SAXS_7_0017.png", "Stress_MPa": 4.506497372839756, "sample": "SAXS_07", "Strain": 0.26577, "points": [-37.89664840698242, -31.21660614013672, 1.9934214353561401, -6.6691575050354, -0.3237546682357788, 0.6061931252479553, 3.117858409881592], "percent_crystallinity": 36.58083642165506, "time": 17, "percent_monoclinic": 0.19440444801249626}, {"percent_orthorhombic": 36.2075071411289, "pic": "SAXS_7_0018.png", "Stress_MPa": 4.5296434538867425, "sample": "SAXS_07", "Strain": 0.28129, "points": [-38.575927734375, -29.735172271728516, 1.9598349332809448, -7.074948787689209, -1.0299811363220215, 0.6980240345001221, 3.3621160984039307], "percent_crystallinity": 36.45812146735881, "time": 18, "percent_monoclinic": 0.25061432622990193}, {"percent_orthorhombic": 35.95482173920906, "pic": "SAXS_7_0019.png", "Stress_MPa": 4.561116176509519, "sample": "SAXS_07", "Strain": 0.29673, "points": [-39.25497055053711, -28.404630661010742, 1.8941212892532349, -7.205593585968018, -1.5964449644088745, 0.7922974824905396, 3.432640314102173], "percent_crystallinity": 36.23285585886416, "time": 19, "percent_monoclinic": 0.2780341196551084}, {"percent_orthorhombic": 35.69577208739068, "pic": "SAXS_7_0020.png", "Stress_MPa": 4.590507238738347, "sample": "SAXS_07", "Strain": 0.31265, "points": [-39.98971939086914, -27.012025833129883, 1.8228583335876465, -7.357008457183838, -2.1990842819213867, 0.960964024066925, 3.5090065002441406], "percent_crystallinity": 36.01499920153168, "time": 20, "percent_monoclinic": 0.31922711414100013}, {"percent_orthorhombic": 35.4900090705562, "pic": "SAXS_7_0021.png", "Stress_MPa": 4.621831271332984, "sample": "SAXS_07", "Strain": 0.32825, "points": [-40.46072006225586, -25.68484878540039, 1.7300053834915161, -7.595842361450195, -2.7607004642486572, 1.05435311794281, 3.5082144737243652], "percent_crystallinity": 35.839190279619636, "time": 21, "percent_monoclinic": 0.3491812090634367}, {"percent_orthorhombic": 35.308130303562216, "pic": "SAXS_7_0022.png", "Stress_MPa": 4.649784996623134, "sample": "SAXS_07", "Strain": 0.34369, "points": [-40.9931526184082, -24.36471939086914, 1.6557337045669556, -7.788071155548096, -3.323550224304199, 1.0630275011062622, 3.639441728591919], "percent_crystallinity": 35.70971088198534, "time": 22, "percent_monoclinic": 0.40158057842311345}, {"percent_orthorhombic": 35.08495091818367, "pic": "SAXS_7_0023.png", "Stress_MPa": 4.690179120934254, "sample": "SAXS_07", "Strain": 0.35945, "points": [-41.38230514526367, -22.994792938232422, 1.5552871227264404, -8.056528091430664, -3.6993050575256348, 1.1712902784347534, 3.6062510013580322], "percent_crystallinity": 35.51583081682901, "time": 23, "percent_monoclinic": 0.4308798986453365}, {"percent_orthorhombic": 34.955239797965746, "pic": "SAXS_7_0024.png", "Stress_MPa": 4.7268064311991855, "sample": "SAXS_07", "Strain": 0.37489, "points": [-41.753414154052734, -21.778125762939453, 1.5063952207565308, -8.157523155212402, -4.102700233459473, 1.1275708675384521, 3.771911144256592], "percent_crystallinity": 35.46322828819626, "time": 24, "percent_monoclinic": 0.5079884902305167}, {"percent_orthorhombic": 34.768560563666306, "pic": "SAXS_7_0025.png", "Stress_MPa": 4.760112997502343, "sample": "SAXS_07", "Strain": 0.39065, "points": [-42.136714935302734, -20.611553192138672, 1.4570412635803223, -8.37925910949707, -4.397315502166748, 1.1713513135910034, 3.820272207260132], "percent_crystallinity": 35.29002676572131, "time": 25, "percent_monoclinic": 0.5214662020549993}, {"percent_orthorhombic": 34.6094884688082, "pic": "SAXS_7_0026.png", "Stress_MPa": 4.798028954677814, "sample": "SAXS_07", "Strain": 0.40649, "points": [-42.359535217285156, -19.442699432373047, 1.3317277431488037, -8.57572078704834, -4.6560516357421875, 1.0904828310012817, 3.795423984527588], "percent_crystallinity": 35.191706482201795, "time": 26, "percent_monoclinic": 0.582218013393597}, {"percent_orthorhombic": 34.47990134829731, "pic": "SAXS_7_0027.png", "Stress_MPa": 4.842090766349699, "sample": "SAXS_07", "Strain": 0.42178, "points": [-42.60539627075195, -18.316837310791016, 1.2804298400878906, -8.767873764038086, -4.916356563568115, 1.1045444011688232, 3.8655924797058105], "percent_crystallinity": 35.09357891680309, "time": 27, "percent_monoclinic": 0.6136775685057815}, {"percent_orthorhombic": 34.30673340573452, "pic": "SAXS_7_0028.png", "Stress_MPa": 4.882336200632682, "sample": "SAXS_07", "Strain": 0.43785, "points": [-42.819908142089844, -17.173194885253906, 1.2445826530456543, -8.939352035522461, -5.129208087921143, 1.0315155982971191, 3.8562679290771484], "percent_crystallinity": 34.96146310691501, "time": 28, "percent_monoclinic": 0.6547297011804991}, {"percent_orthorhombic": 34.16245060071907, "pic": "SAXS_7_0029.png", "Stress_MPa": 4.920499974521716, "sample": "SAXS_07", "Strain": 0.45321, "points": [-42.8809814453125, -16.039710998535156, 1.1560758352279663, -9.063915252685547, -5.2532572746276855, 1.0206130743026733, 3.8576478958129883], "percent_crystallinity": 34.86043199081712, "time": 29, "percent_monoclinic": 0.69798139009805}, {"percent_orthorhombic": 34.01835978686288, "pic": "SAXS_7_0030.png", "Stress_MPa": 4.95782117158463, "sample": "SAXS_07", "Strain": 0.46889, "points": [-43.080718994140625, -15.057990074157715, 1.0903650522232056, -9.186851501464844, -5.4132795333862305, 0.9377824068069458, 3.8673977851867676], "percent_crystallinity": 34.76809043540644, "time": 30, "percent_monoclinic": 0.749730648543562}, {"percent_orthorhombic": 33.869573677840954, "pic": "SAXS_7_0031.png", "Stress_MPa": 4.995984945473666, "sample": "SAXS_07", "Strain": 0.48457, "points": [-43.073402404785156, -13.898598670959473, 0.9842562079429626, -9.3356294631958, -5.559304714202881, 0.9167041182518005, 3.8111863136291504], "percent_crystallinity": 34.666506034395795, "time": 31, "percent_monoclinic": 0.7969323565548432}, {"percent_orthorhombic": 33.78187073867002, "pic": "SAXS_7_0032.png", "Stress_MPa": 5.032661819081308, "sample": "SAXS_07", "Strain": 0.50049, "points": [-43.10810852050781, -12.989253997802734, 0.9843825101852417, -9.363734245300293, -5.634242057800293, 0.7973127961158752, 3.890711545944214], "percent_crystallinity": 34.622752851997355, "time": 32, "percent_monoclinic": 0.8408821133273329}, {"percent_orthorhombic": 33.664182530470136, "pic": "SAXS_7_0033.png", "Stress_MPa": 5.079251361231559, "sample": "SAXS_07", "Strain": 0.51593, "points": [-43.257606506347656, -11.97584342956543, 0.9009432196617126, -9.400351524353027, -5.733279705047607, 0.7550916075706482, 3.8559834957122803], "percent_crystallinity": 34.547250725965355, "time": 33, "percent_monoclinic": 0.883068195495229}, {"percent_orthorhombic": 33.549005313781805, "pic": "SAXS_7_0034.png", "Stress_MPa": 5.105024299442336, "sample": "SAXS_07", "Strain": 0.53098, "points": [-43.07688903808594, -10.964812278747559, 0.8128706812858582, -9.540653228759766, -5.697592258453369, 0.7140605449676514, 3.7380287647247314], "percent_crystallinity": 34.48400639676671, "time": 34, "percent_monoclinic": 0.9350010829849097}, {"percent_orthorhombic": 33.42534129285119, "pic": "SAXS_7_0035.png", "Stress_MPa": 5.146161873894152, "sample": "SAXS_07", "Strain": 0.54737, "points": [-43.01591110229492, -10.094517707824707, 0.7501397132873535, -9.53000259399414, -5.629724025726318, 0.6412708163261414, 3.7373087406158447], "percent_crystallinity": 34.408461626822486, "time": 35, "percent_monoclinic": 0.9831203339712985}, {"percent_orthorhombic": 33.355713310580846, "pic": "SAXS_7_0036.png", "Stress_MPa": 5.176891146376232, "sample": "SAXS_07", "Strain": 0.56297, "points": [-42.920780181884766, -9.129135131835938, 0.6804810762405396, -9.566853523254395, -5.681966781616211, 0.5668821930885315, 3.704672336578369], "percent_crystallinity": 34.400644507602976, "time": 36, "percent_monoclinic": 1.0449311970221216}, {"percent_orthorhombic": 33.23122077733952, "pic": "SAXS_7_0037.png", "Stress_MPa": 5.201177184305618, "sample": "SAXS_07", "Strain": 0.57881, "points": [-42.83918762207031, -8.14940357208252, 0.6274173855781555, -9.603761672973633, -5.638116836547852, 0.5262584090232849, 3.679018020629883], "percent_crystallinity": 34.318555722924145, "time": 37, "percent_monoclinic": 1.087334945584623}, {"percent_orthorhombic": 33.14059635735795, "pic": "SAXS_7_0038.png", "Stress_MPa": 5.236367157631871, "sample": "SAXS_07", "Strain": 0.59378, "points": [-42.821109771728516, -7.311344623565674, 0.5855149626731873, -9.601786613464355, -5.505473613739014, 0.463055819272995, 3.6373074054718018], "percent_crystallinity": 34.28089017651861, "time": 38, "percent_monoclinic": 1.1402938191606606}, {"percent_orthorhombic": 33.02436466610863, "pic": "SAXS_7_0039.png", "Stress_MPa": 5.258670661852736, "sample": "SAXS_07", "Strain": 0.60954, "points": [-42.660884857177734, -6.258692741394043, 0.532069206237793, -9.5677490234375, -5.631021499633789, 0.38578471541404724, 3.5847396850585938], "percent_crystallinity": 34.21039169596799, "time": 39, "percent_monoclinic": 1.1860270298593616}, {"percent_orthorhombic": 32.94424433302587, "pic": "SAXS_7_0040.png", "Stress_MPa": 5.279487265792208, "sample": "SAXS_07", "Strain": 0.62522, "points": [-42.351478576660156, -5.441998481750488, 0.4534623622894287, -9.599645614624023, -5.407054424285889, 0.3588106632232666, 3.4958436489105225], "percent_crystallinity": 34.18419269992155, "time": 40, "percent_monoclinic": 1.2399483668956786}, {"percent_orthorhombic": 32.89166507026652, "pic": "SAXS_7_0041.png", "Stress_MPa": 5.306251470857246, "sample": "SAXS_07", "Strain": 0.64082, "points": [-42.17387771606445, -4.45580530166626, 0.34281405806541443, -9.558618545532227, -5.258373737335205, 0.2907567322254181, 3.360947847366333], "percent_crystallinity": 34.19132384142763, "time": 41, "percent_monoclinic": 1.2996587711611167}, {"percent_orthorhombic": 32.75116597273257, "pic": "SAXS_7_0042.png", "Stress_MPa": 5.329050608505243, "sample": "SAXS_07", "Strain": 0.6565, "points": [-42.01883316040039, -3.6000442504882812, 0.3399711549282074, -9.471611976623535, -5.18240213394165, 0.19192878901958466, 3.3712849617004395], "percent_crystallinity": 34.086903649060865, "time": 42, "percent_monoclinic": 1.3357376763282927}, {"percent_orthorhombic": 32.71361093858861, "pic": "SAXS_7_0043.png", "Stress_MPa": 5.343423977892022, "sample": "SAXS_07", "Strain": 0.67194, "points": [-41.68373107910156, -2.818577289581299, 0.29616793990135193, -9.41577434539795, -5.020531177520752, 0.20351339876651764, 3.2810349464416504], "percent_crystallinity": 34.08964626408051, "time": 43, "percent_monoclinic": 1.3760353254918978}, {"percent_orthorhombic": 32.604303076800825, "pic": "SAXS_7_0044.png", "Stress_MPa": 5.361762414695843, "sample": "SAXS_07", "Strain": 0.68793, "points": [-41.348690032958984, -1.925809383392334, 0.21068643033504486, -9.301990509033203, -4.886368751525879, 0.11160591244697571, 3.237318992614746], "percent_crystallinity": 34.033068245956294, "time": 44, "percent_monoclinic": 1.428765169155468}, {"percent_orthorhombic": 32.55261532076549, "pic": "SAXS_7_0045.png", "Stress_MPa": 5.378118317791144, "sample": "SAXS_07", "Strain": 0.70369, "points": [-41.05479431152344, -1.0666414499282837, 0.13287118077278137, -9.291518211364746, -4.781059741973877, 0.11365906149148941, 3.121778726577759], "percent_crystallinity": 34.03169742275839, "time": 45, "percent_monoclinic": 1.4790821019928984}, {"percent_orthorhombic": 32.501120645294016, "pic": "SAXS_7_0046.png", "Stress_MPa": 5.40042182201201, "sample": "SAXS_07", "Strain": 0.71898, "points": [-40.65517044067383, -0.19072721898555756, 0.07499552518129349, -9.277497291564941, -4.530418872833252, 0.03778945282101631, 3.046349048614502], "percent_crystallinity": 34.02480839070166, "time": 46, "percent_monoclinic": 1.5236877454076434}, {"percent_orthorhombic": 32.46717283158107, "pic": "SAXS_7_0047.png", "Stress_MPa": 5.408351956846094, "sample": "SAXS_07", "Strain": 0.73474, "points": [-40.30788803100586, 0.508608341217041, 0.04833772033452988, -9.107355117797852, -4.309437274932861, -0.07100123912096024, 3.0106396675109863], "percent_crystallinity": 34.04985030788841, "time": 47, "percent_monoclinic": 1.5826774763073423}, {"percent_orthorhombic": 32.37920006601332, "pic": "SAXS_7_0048.png", "Stress_MPa": 5.423716593087134, "sample": "SAXS_07", "Strain": 0.75003, "points": [-39.903587341308594, 1.3104252815246582, -0.011974326334893703, -9.082202911376953, -4.0932207107543945, -0.1323413997888565, 2.9440391063690186], "percent_crystallinity": 33.99376472980492, "time": 48, "percent_monoclinic": 1.6145646637916042}, {"percent_orthorhombic": 32.360783731471685, "pic": "SAXS_7_0049.png", "Stress_MPa": 5.43313362820261, "sample": "SAXS_07", "Strain": 0.76625, "points": [-39.58967971801758, 2.14007830619812, -0.017058860510587692, -9.02121639251709, -3.9798481464385986, -0.15340982377529144, 2.987673282623291], "percent_crystallinity": 34.01046886614063, "time": 49, "percent_monoclinic": 1.6496851346689405}, {"percent_orthorhombic": 32.294756627165164, "pic": "SAXS_7_0050.png", "Stress_MPa": 5.448993897870781, "sample": "SAXS_07", "Strain": 0.78178, "points": [-39.03289031982422, 2.839390754699707, -0.10026314109563828, -9.015294075012207, -3.702301502227783, -0.17685119807720184, 2.8766579627990723], "percent_crystallinity": 33.96608972928943, "time": 50, "percent_monoclinic": 1.6713331021242592}, {"percent_orthorhombic": 32.30969151935825, "pic": "SAXS_7_0051.png", "Stress_MPa": 5.4598978332676475, "sample": "SAXS_07", "Strain": 0.7973, "points": [-38.6485481262207, 3.4335079193115234, -0.16078077256679535, -8.797187805175781, -3.5016028881073, -0.2164243459701538, 2.745220184326172], "percent_crystallinity": 34.035091366032496, "time": 51, "percent_monoclinic": 1.7253998466742386}, {"percent_orthorhombic": 32.220624937100034, "pic": "SAXS_7_0052.png", "Stress_MPa": 5.475758102935818, "sample": "SAXS_07", "Strain": 0.8129, "points": [-38.41335678100586, 4.1193060874938965, -0.17106856405735016, -8.450013160705566, -3.3749983310699463, -0.10380879044532776, 2.691565990447998], "percent_crystallinity": 33.96315607283612, "time": 52, "percent_monoclinic": 1.7425311357360889}, {"percent_orthorhombic": 32.17837087140496, "pic": "SAXS_7_0053.png", "Stress_MPa": 5.473279935800167, "sample": "SAXS_07", "Strain": 0.82842, "points": [-37.82233428955078, 4.749847412109375, -0.2689361274242401, -8.3292818069458, -3.1355037689208984, -0.15926340222358704, 2.5963823795318604], "percent_crystallinity": 33.946106662676065, "time": 53, "percent_monoclinic": 1.76773579127111}, {"percent_orthorhombic": 32.17239650899516, "pic": "SAXS_7_0054.png", "Stress_MPa": 5.481705704061382, "sample": "SAXS_07", "Strain": 0.84379, "points": [-37.26223373413086, 5.5219550132751465, 0.4345463812351227, -8.209220886230469, -2.9114060401916504, 0.03476831316947937, 1.91294527053833], "percent_crystallinity": 33.98358672143553, "time": 54, "percent_monoclinic": 1.8111902124403587}, {"percent_orthorhombic": 32.195249155909565, "pic": "SAXS_7_0055.png", "Stress_MPa": 5.47774063664434, "sample": "SAXS_07", "Strain": 0.85939, "points": [-36.77513885498047, 6.165257453918457, 0.8698796033859253, -8.09444808959961, -2.8264827728271484, 0.13999515771865845, 1.6063846349716187], "percent_crystallinity": 34.04429929580443, "time": 55, "percent_monoclinic": 1.8490501398948673}, {"percent_orthorhombic": 32.0869108397874, "pic": "SAXS_7_0056.png", "Stress_MPa": 5.482201337488513, "sample": "SAXS_07", "Strain": 0.87562, "points": [-36.19487762451172, 6.764631271362305, 0.798998236656189, -7.998714447021484, -2.517425537109375, 0.05558799207210541, 1.5309964418411255], "percent_crystallinity": 33.944708492071996, "time": 56, "percent_monoclinic": 1.8577976522846}, {"percent_orthorhombic": 32.10622826181528, "pic": "SAXS_7_0057.png", "Stress_MPa": 5.484183871197033, "sample": "SAXS_07", "Strain": 0.89106, "points": [-35.67744445800781, 7.294221878051758, 1.2687695026397705, -7.817878723144531, -2.344513177871704, 0.13082139194011688, 1.1254712343215942], "percent_crystallinity": 33.99087024123328, "time": 57, "percent_monoclinic": 1.8846419794180012}, {"percent_orthorhombic": 32.151891458943965, "pic": "SAXS_7_0058.png", "Stress_MPa": 5.485670771478423, "sample": "SAXS_07", "Strain": 0.90666, "points": [-34.977561950683594, 7.86834192276001, 1.19111967086792, -7.661684036254883, -2.0287320613861084, 0.1742900013923645, 1.022499442100525], "percent_crystallinity": 34.09243611377647, "time": 58, "percent_monoclinic": 1.9405446548325094}, {"percent_orthorhombic": 32.04382208067072, "pic": "SAXS_7_0059.png", "Stress_MPa": 5.470306135237386, "sample": "SAXS_07", "Strain": 0.92234, "points": [-34.55931091308594, 8.586228370666504, 1.7969800233840942, -7.315263271331787, -1.8981740474700928, -0.007815198041498661, 0.7106339931488037], "percent_crystallinity": 33.97347949379874, "time": 59, "percent_monoclinic": 1.9296574131280153}, {"percent_orthorhombic": 32.10032566482755, "pic": "SAXS_7_0060.png", "Stress_MPa": 5.471297402091644, "sample": "SAXS_07", "Strain": 0.93779, "points": [-33.89079284667969, 8.999594688415527, 1.7989076375961304, -7.279694080352783, -1.5262473821640015, 0.011666723527014256, 0.6770179271697998], "percent_crystallinity": 34.08369828629509, "time": 60, "percent_monoclinic": 1.9833726214675342}, {"percent_orthorhombic": 32.07808316642436, "pic": "SAXS_7_0061.png", "Stress_MPa": 5.461880366976168, "sample": "SAXS_07", "Strain": 0.95323, "points": [-33.24821472167969, 9.448805809020996, 1.7342147827148438, -7.085932731628418, -1.3391233682632446, -0.007406030315905809, 0.5809128284454346], "percent_crystallinity": 34.071400004993656, "time": 61, "percent_monoclinic": 1.9933168385692945}, {"percent_orthorhombic": 32.04860171811909, "pic": "SAXS_7_0062.png", "Stress_MPa": 5.453454598714954, "sample": "SAXS_07", "Strain": 0.96883, "points": [-32.67567825317383, 9.924873352050781, 1.739731788635254, -6.859350204467773, -1.0529571771621704, -0.051364392042160034, 0.6234530210494995], "percent_crystallinity": 34.05769897193619, "time": 62, "percent_monoclinic": 2.009097253817101}, {"percent_orthorhombic": 32.051327504836905, "pic": "SAXS_7_0063.png", "Stress_MPa": 5.4499851647250415, "sample": "SAXS_07", "Strain": 0.98482, "points": [-31.955493927001953, 10.35834789276123, 2.3394806385040283, -6.663206100463867, -0.8278593420982361, -0.3940684199333191, 0.3749346137046814], "percent_crystallinity": 34.0890314938353, "time": 63, "percent_monoclinic": 2.0377039889983974}, {"percent_orthorhombic": 32.06118530592843, "pic": "SAXS_7_0064.png", "Stress_MPa": 5.452463331860692, "sample": "SAXS_07", "Strain": 1.0004, "points": [-31.235416412353516, 10.846253395080566, 2.3148443698883057, -6.484750747680664, -0.5858825445175171, -0.28848811984062195, 0.3185252547264099], "percent_crystallinity": 34.13709128541614, "time": 64, "percent_monoclinic": 2.0759059794877035}, {"percent_orthorhombic": 32.07187264263147, "pic": "SAXS_7_0065.png", "Stress_MPa": 5.445028830453738, "sample": "SAXS_07", "Strain": 1.0158, "points": [-30.466373443603516, 11.286809921264648, 2.3066961765289307, -6.229397296905518, -0.38905060291290283, -0.17198961973190308, 0.2588677406311035], "percent_crystallinity": 34.14149569371163, "time": 65, "percent_monoclinic": 2.0696230510801623}, {"percent_orthorhombic": 32.07970110708281, "pic": "SAXS_7_0066.png", "Stress_MPa": 5.435611795338262, "sample": "SAXS_07", "Strain": 1.0324, "points": [-29.844833374023438, 11.604951858520508, 4.026681423187256, -5.9570112228393555, -0.2903496325016022, -0.4089069664478302, -1.274381399154663], "percent_crystallinity": 34.17886806420192, "time": 66, "percent_monoclinic": 2.0991669571191083}, {"percent_orthorhombic": 32.08978677382144, "pic": "SAXS_7_0067.png", "Stress_MPa": 5.431646727921219, "sample": "SAXS_07", "Strain": 1.0471, "points": [-29.157686233520508, 12.0347318649292, 3.984727382659912, -5.728945732116699, -0.16903935372829437, -0.49711838364601135, -1.2634292840957642], "percent_crystallinity": 34.20872948921305, "time": 67, "percent_monoclinic": 2.1189427153916083}, {"percent_orthorhombic": 32.156309499247136, "pic": "SAXS_7_0068.png", "Stress_MPa": 5.435611795338262, "sample": "SAXS_07", "Strain": 1.0631, "points": [-28.486196517944336, 12.238277435302734, 4.036268711090088, -5.628055572509766, 0.15233437716960907, -0.5496788620948792, -1.2654751539230347], "percent_crystallinity": 34.3051504515039, "time": 68, "percent_monoclinic": 2.148840952256759}, {"percent_orthorhombic": 32.19925354284056, "pic": "SAXS_7_0069.png", "Stress_MPa": 5.431646727921219, "sample": "SAXS_07", "Strain": 1.0783, "points": [-27.835350036621094, 12.588668823242188, 3.734215259552002, -5.526656627655029, 0.1283358931541443, -0.2024827003479004, -1.2189642190933228], "percent_crystallinity": 34.36876015926424, "time": 69, "percent_monoclinic": 2.1695066164236745}, {"percent_orthorhombic": 32.161416123832446, "pic": "SAXS_7_0070.png", "Stress_MPa": 5.43313362820261, "sample": "SAXS_07", "Strain": 1.0943, "points": [-27.168869018554688, 12.825770378112793, 4.009069919586182, -5.214971542358398, 0.4604792296886444, -0.41603952646255493, -1.3226782083511353], "percent_crystallinity": 34.329159362715096, "time": 70, "percent_monoclinic": 2.1677432388826503}, {"percent_orthorhombic": 32.16912596582871, "pic": "SAXS_7_0071.png", "Stress_MPa": 5.438585595901044, "sample": "SAXS_07", "Strain": 1.1088, "points": [-26.666135787963867, 13.053943634033203, 4.636428356170654, -5.067897319793701, 0.5987955331802368, -0.5895532369613647, -1.7297937870025635], "percent_crystallinity": 34.33645045938986, "time": 71, "percent_monoclinic": 2.1673244935611446}, {"percent_orthorhombic": 32.250231774227196, "pic": "SAXS_7_0072.png", "Stress_MPa": 5.427186027077046, "sample": "SAXS_07", "Strain": 1.1254, "points": [-25.907045364379883, 13.307634353637695, 4.918029308319092, -4.90784215927124, 0.7920128703117371, -0.6690707802772522, -1.6786831617355347], "percent_crystallinity": 34.45298768725423, "time": 72, "percent_monoclinic": 2.202755913027031}, {"percent_orthorhombic": 32.28249367079302, "pic": "SAXS_7_0073.png", "Stress_MPa": 5.431646727921219, "sample": "SAXS_07", "Strain": 1.1414, "points": [-25.17076873779297, 13.573927879333496, 4.926076889038086, -4.6769585609436035, 1.0200977325439453, -0.6956749558448792, -1.7161285877227783], "percent_crystallinity": 34.492448636522674, "time": 73, "percent_monoclinic": 2.2099549657296578}, {"percent_orthorhombic": 32.31569845372754, "pic": "SAXS_7_0074.png", "Stress_MPa": 5.426690393649916, "sample": "SAXS_07", "Strain": 1.1565, "points": [-24.578453063964844, 13.720739364624023, 5.007964134216309, -4.593850135803223, 1.307677149772644, -0.6336833834648132, -1.6591336727142334], "percent_crystallinity": 34.551739511411775, "time": 74, "percent_monoclinic": 2.2360410576842327}, {"percent_orthorhombic": 32.33880638427894, "pic": "SAXS_7_0075.png", "Stress_MPa": 5.41925589224296, "sample": "SAXS_07", "Strain": 1.1727, "points": [-23.903860092163086, 13.974435806274414, 5.47718620300293, -4.4161295890808105, 1.0861444473266602, -0.6809050440788269, -2.034862995147705], "percent_crystallinity": 34.566459117199656, "time": 75, "percent_monoclinic": 2.227652732920719}, {"percent_orthorhombic": 32.371603933648615, "pic": "SAXS_7_0076.png", "Stress_MPa": 5.41776899196157, "sample": "SAXS_07", "Strain": 1.1885, "points": [-23.28603172302246, 14.142660140991211, 5.535677433013916, -4.211534023284912, 1.3507238626480103, -0.6248751878738403, -2.0236477851867676], "percent_crystallinity": 34.583042324524385, "time": 76, "percent_monoclinic": 2.211438390875764}, {"percent_orthorhombic": 32.43021251812678, "pic": "SAXS_7_0077.png", "Stress_MPa": 5.406369423137573, "sample": "SAXS_07", "Strain": 1.2039, "points": [-22.571212768554688, 14.304740905761719, 5.502954006195068, -4.01780891418457, 1.458272933959961, -0.6376115679740906, -2.032135486602783], "percent_crystallinity": 34.673942381205386, "time": 77, "percent_monoclinic": 2.243729863078601}, {"percent_orthorhombic": 32.46720141041722, "pic": "SAXS_7_0078.png", "Stress_MPa": 5.409838857127484, "sample": "SAXS_07", "Strain": 1.2194, "points": [-21.874685287475586, 14.44367790222168, 5.573509216308594, -4.186392784118652, 1.7764261960983276, -0.5141916871070862, -2.0194337368011475], "percent_crystallinity": 34.75167559690063, "time": 78, "percent_monoclinic": 2.284474186483416}, {"percent_orthorhombic": 32.552137353738395, "pic": "SAXS_7_0079.png", "Stress_MPa": 5.411325757408875, "sample": "SAXS_07", "Strain": 1.2348, "points": [-21.371389389038086, 14.593594551086426, 5.829736709594727, -3.8169121742248535, 1.8379207849502563, -0.6720642447471619, -2.0302846431732178], "percent_crystallinity": 34.86024392854111, "time": 79, "percent_monoclinic": 2.308106574802717}, {"percent_orthorhombic": 32.52954891266307, "pic": "SAXS_7_0080.png", "Stress_MPa": 5.406369423137573, "sample": "SAXS_07", "Strain": 1.2505, "points": [-20.832056045532227, 14.603124618530273, 5.909731388092041, -3.687558889389038, 1.8107534646987915, -0.6341657042503357, -1.969822645187378], "percent_crystallinity": 34.77120270270782, "time": 80, "percent_monoclinic": 2.2416537900447526}, {"percent_orthorhombic": 32.50603810901422, "pic": "SAXS_7_0081.png", "Stress_MPa": 5.408351956846094, "sample": "SAXS_07", "Strain": 1.2661, "points": [-20.06191635131836, 14.760221481323242, 6.418040752410889, -3.452969551086426, 2.005584716796875, -0.9068238735198975, -2.1261439323425293], "percent_crystallinity": 34.75106042450101, "time": 81, "percent_monoclinic": 2.2450223154867914}, {"percent_orthorhombic": 32.641445910275095, "pic": "SAXS_7_0082.png", "Stress_MPa": 5.413803924544527, "sample": "SAXS_07", "Strain": 1.2818, "points": [-19.222610473632812, 14.849386215209961, 7.200652599334717, -3.2779135704040527, 2.092221260070801, -1.4295072555541992, -2.3351049423217773], "percent_crystallinity": 34.92051699434887, "time": 82, "percent_monoclinic": 2.2790710840737733}, {"percent_orthorhombic": 32.67979787726817, "pic": "SAXS_7_0083.png", "Stress_MPa": 5.409838857127484, "sample": "SAXS_07", "Strain": 1.2972, "points": [-18.65110206604004, 14.818089485168457, 7.612697601318359, -3.1541285514831543, 2.364616632461548, -1.7622160911560059, -2.339078664779663], "percent_crystallinity": 34.95853876235338, "time": 83, "percent_monoclinic": 2.2787408850852042}, {"percent_orthorhombic": 32.72143473342471, "pic": "SAXS_7_0084.png", "Stress_MPa": 5.412317024263137, "sample": "SAXS_07", "Strain": 1.3128, "points": [-17.85478973388672, 15.061002731323242, 7.7247514724731445, -3.5004098415374756, 2.650416374206543, -2.2005772590637207, -2.163043737411499], "percent_crystallinity": 35.021128771883646, "time": 84, "percent_monoclinic": 2.29969403845894}, {"percent_orthorhombic": 32.77709327218815, "pic": "SAXS_7_0085.png", "Stress_MPa": 5.41925589224296, "sample": "SAXS_07", "Strain": 1.3291, "points": [-17.13641929626465, 15.198888778686523, 7.855612754821777, -3.953152894973755, 2.9342610836029053, -2.684277057647705, -1.8063199520111084], "percent_crystallinity": 35.04659430953263, "time": 85, "percent_monoclinic": 2.2695010373444875}, {"percent_orthorhombic": 32.78296278585796, "pic": "SAXS_7_0086.png", "Stress_MPa": 5.431151094494089, "sample": "SAXS_07", "Strain": 1.344, "points": [-16.523075103759766, 15.250852584838867, 9.013140678405762, -4.278298377990723, 3.1368257999420166, -4.0917253494262695, -1.465278148651123], "percent_crystallinity": 35.025880989123074, "time": 86, "percent_monoclinic": 2.2429182032651127}, {"percent_orthorhombic": 32.88600392388293, "pic": "SAXS_7_0087.png", "Stress_MPa": 5.427681660504176, "sample": "SAXS_07", "Strain": 1.3602, "points": [-15.706768989562988, 15.38825511932373, 9.323369979858398, -4.579282283782959, 3.4737870693206787, -4.5893025398254395, -1.2009272575378418], "percent_crystallinity": 35.153748797293225, "time": 87, "percent_monoclinic": 2.2677448734102974}, {"percent_orthorhombic": 32.98441799103046, "pic": "SAXS_7_0088.png", "Stress_MPa": 5.439081229328175, "sample": "SAXS_07", "Strain": 1.3757, "points": [-15.171648025512695, 15.438604354858398, 9.373472213745117, -4.572276592254639, 3.588340997695923, -4.756954193115234, -1.0858451128005981], "percent_crystallinity": 35.253013780545636, "time": 88, "percent_monoclinic": 2.2685957895151727}, {"percent_orthorhombic": 33.06675026449669, "pic": "SAXS_7_0089.png", "Stress_MPa": 5.4375943290467825, "sample": "SAXS_07", "Strain": 1.3915, "points": [-14.414994239807129, 15.39822769165039, 9.456835746765137, -4.79962682723999, 3.7418997287750244, -4.904278755187988, -0.9487539529800415], "percent_crystallinity": 35.351943388244095, "time": 89, "percent_monoclinic": 2.285193123747403}, {"percent_orthorhombic": 33.071502915599375, "pic": "SAXS_7_0090.png", "Stress_MPa": 5.440072496182435, "sample": "SAXS_07", "Strain": 1.4071, "points": [-13.905077934265137, 15.398236274719238, 9.402356147766113, -4.085351943969727, 3.7269837856292725, -4.096606731414795, -1.409208059310913], "percent_crystallinity": 35.35207777286094, "time": 90, "percent_monoclinic": 2.280574857261561}, {"percent_orthorhombic": 33.24596833477669, "pic": "SAXS_7_0091.png", "Stress_MPa": 5.4494895312979095, "sample": "SAXS_07", "Strain": 1.4223, "points": [-13.260941505432129, 15.262898445129395, 9.352724075317383, -3.792151689529419, 3.5775036811828613, -3.8427064418792725, -1.5487488508224487], "percent_crystallinity": 35.53798232166031, "time": 91, "percent_monoclinic": 2.292013986883614}, {"percent_orthorhombic": 33.22922377817423, "pic": "SAXS_7_0092.png", "Stress_MPa": 5.451967698433562, "sample": "SAXS_07", "Strain": 1.4387, "points": [-12.584145545959473, 15.087130546569824, 9.34406852722168, -3.427093267440796, 3.5428128242492676, -3.431044816970825, -1.5781601667404175], "percent_crystallinity": 35.50239863164163, "time": 92, "percent_monoclinic": 2.2731748534674}, {"percent_orthorhombic": 33.29453491657354, "pic": "SAXS_7_0093.png", "Stress_MPa": 5.4499851647250415, "sample": "SAXS_07", "Strain": 1.4534, "points": [-12.22376537322998, 15.033425331115723, 9.336706161499023, -2.7093148231506348, 3.4374303817749023, -2.867036819458008, -1.9005606174468994], "percent_crystallinity": 35.54885207348685, "time": 93, "percent_monoclinic": 2.2543171569133125}, {"percent_orthorhombic": 33.32740119926905, "pic": "SAXS_7_0094.png", "Stress_MPa": 5.4475069975893895, "sample": "SAXS_07", "Strain": 1.4694, "points": [-11.539125442504883, 14.941702842712402, 9.806988716125488, -2.66562819480896, 3.3966002464294434, -3.105738639831543, -1.9006094932556152], "percent_crystallinity": 35.57858791364276, "time": 94, "percent_monoclinic": 2.251186714373712}, {"percent_orthorhombic": 33.42988878394888, "pic": "SAXS_7_0095.png", "Stress_MPa": 5.436107428765392, "sample": "SAXS_07", "Strain": 1.4848, "points": [-10.964311599731445, 14.888265609741211, 10.03426456451416, -2.443464994430542, 3.3967902660369873, -3.1467225551605225, -2.0026211738586426], "percent_crystallinity": 35.673625122253604, "time": 95, "percent_monoclinic": 2.2437363383047293}, {"percent_orthorhombic": 33.42800405138354, "pic": "SAXS_7_0096.png", "Stress_MPa": 5.440568129609565, "sample": "SAXS_07", "Strain": 1.5005, "points": [-10.466357231140137, 14.68004322052002, 10.106334686279297, -2.0207366943359375, 3.3357927799224854, -2.6969566345214844, -2.167585611343384], "percent_crystallinity": 35.677555381930134, "time": 96, "percent_monoclinic": 2.249551330546594}, {"percent_orthorhombic": 33.46593072512121, "pic": "SAXS_7_0097.png", "Stress_MPa": 5.4326379947754795, "sample": "SAXS_07", "Strain": 1.516, "points": [-9.855758666992188, 14.612505912780762, 10.219286918640137, -1.9627023935317993, 3.43448805809021, -2.643332004547119, -2.1225481033325195], "percent_crystallinity": 35.71400286391913, "time": 97, "percent_monoclinic": 2.2480721387979155}, {"percent_orthorhombic": 33.44086726174591, "pic": "SAXS_7_0098.png", "Stress_MPa": 5.427681660504176, "sample": "SAXS_07", "Strain": 1.5321, "points": [-9.290542602539062, 14.57216739654541, 10.276609420776367, -1.9016245603561401, 3.482914447784424, -2.5653374195098877, -2.067049741744995], "percent_crystallinity": 35.65450495495324, "time": 98, "percent_monoclinic": 2.2136376932073265}, {"percent_orthorhombic": 33.41347413375779, "pic": "SAXS_7_0099.png", "Stress_MPa": 5.4306554610669595, "sample": "SAXS_07", "Strain": 1.5478, "points": [-8.692891120910645, 14.345710754394531, 10.397568702697754, -1.7924089431762695, 3.4806203842163086, -2.572273015975952, -1.9776989221572876], "percent_crystallinity": 35.60611919693702, "time": 99, "percent_monoclinic": 2.1926450631792314}, {"percent_orthorhombic": 33.468969149574654, "pic": "SAXS_7_0100.png", "Stress_MPa": 5.43362926162974, "sample": "SAXS_07", "Strain": 1.5631, "points": [-8.04350757598877, 14.2435884475708, 10.427978515625, -1.8397583961486816, 3.5351648330688477, -2.5544118881225586, -1.9364513158798218], "percent_crystallinity": 35.669060577962696, "time": 100, "percent_monoclinic": 2.200091428388038}, {"percent_orthorhombic": 33.51112859712781, "pic": "SAXS_7_0101.png",
